Repository: EasyScience/EasyDiffractionApp

## [![CI Build][20]][21] [![Release][30]][31] [![Downloads][70]][71] [![Lines of code][82]][80] [![Total lines][81]][80] [![Files][83]][80] [![License][50]][51]
**easyDiffraction** is a scientific software for modelling and analysis of diffraction data. Currently, **easyDiffraction** covers classical 1D unpolarized neutron powder diffraction data collected at constant wavelength.

## What is easyDiffraction for?

**easyDiffraction** allows simulation of diffraction patterns based on a structural model and refinement of its parameters. For refinement, the program uses a number of fitting engines (minimizers).

**easyDiffraction** is similar to crystallographic programs like FullProf, Jana, GSAS, ShelX, etc. Unlike these programs **easyDiffraction** is based on _external_ crystallographic libraries such as [CrysPy](https://github.com/ikibalin/cryspy), [CrysFML](https://code.ill.fr/scientific-software/crysfml) and [GSAS-II](https://subversion.xray.aps.anl.gov/trac/pyGSAS). This allows **easyDiffraction** to cover different functionality aspects within a single, intuitive and user-friendly graphical interface. These libraries are included with the installation so there is no need to download and compile any additional components.

## Main features

**easyDiffraction** is open source (currently [GPL v3](https://raw.githubusercontent.com/easyScience/easyDiffractionApp/master/LICENSE.md)) and cross-platform, with support for Windows, macOS and Linux (Ubuntu).

The intuitive tabbed interface allows for a clear and defined data modelling and analysis workflow. There are also built-in step-by-step user guides and video tutorials for new users.

Current main features of **easyDiffraction**:

- Support for constant-wavelength 1D unpolarized neutron powder diffraction data.
- Structure refinement (yet unstable) using [CrysPy](https://github.com/ikibalin/cryspy), [CrysFML](https://code.ill.fr/scientific-software/crysfml) and [GSAS-II](https://subversion.xray.aps.anl.gov/trac/pyGSAS).
- Simulations of diffraction pattern using aforementioned libraries.
- Multiple minimization engines: [lmfit](https://lmfit.github.io/lmfit-py), [bumps](https://github.com/bumps/bumps) and [DFO-LS](https://github.com/numericalalgorithmsgroup/dfols).
- Crystal structure visualizer and builder.
- Diffraction pattern viewer, including Bragg peaks and difference curve.
- Live update of calculations on parameters change.
- Input files are in [CIF (Crystallographic Information File)](https://www.iucr.org/resources/cif) format.
- Interactive HTML and standard PDF report generation.
- Undo/redo for both parameter changes and fitting.

Planned improvements / new functionality for **easyDiffraction**:

- Improved refinement.
- Parameter constraints during refinement.
- Loading and simulation of Time-of-Flight data.
- Support for polarized neutron data.
- Magnetic structure refinement.
- Pair distribution function.
- X-ray data analysis.

### Downloading

Download the official **easyDiffraction installer v0.8.0-beta** for your operating system:

- [macOS 10.15, 64-bit](https://github.com/easyScience/easyDiffractionApp/releases/download/v0.8.0-beta/easyDiffraction_macOS_x86-64_v0.8.0.zip)
- [Windows 10, 32-bit](https://github.com/easyScience/easyDiffractionApp/releases/download/v0.8.0-beta/easyDiffraction_Windows_x86-32_v0.8.0.zip)
- [Ubuntu 20.04, 64-bit](https://github.com/easyScience/easyDiffractionApp/releases/download/v0.8.0-beta/easyDiffraction_Linux_x86-64_v0.8.0.zip)

## Get in touch

For general questions or comments, please contact us at [support@easydiffraction.org](mailto:support@easydiffraction.org).

For bug reports and feature requests, please use [Issue Tracker](https://github.com/easyScience/easyDiffractionApp/issues) instead.

<!---URLs--->
<!---https://naereen.github.io/badges/--->

<!---CI Build Status--->

[20]: https://img.shields.io/github/workflow/status/easyScience/easyDiffractionApp/build%20macOS,%20Linux,%20Windows/master
[21]: https://github.com/easyScience/easyDiffractionApp/actions?query=workflow%3A%22build+macOS%2C+Linux%2C+Windows%22

<!---Release--->

[30]: https://img.shields.io/github/release/easyScience/easyDiffractionApp.svg?include_prereleases
[31]: https://github.com/easyScience/easyDiffractionApp/releases

<!---License--->

[50]: https://img.shields.io/github/license/easyScience/easyDiffractionApp.svg
[51]: https://github.com/easyScience/easyDiffractionApp/blob/master/LICENSE.md

<!---LicenseScan--->

[60]: https://app.fossa.com/api/projects/git%2Bgithub.com%2FeasyScience%2FeasyDiffractionApp.svg?type=shield
[61]: https://app.fossa.com/projects/git%2Bgithub.com%2FeasyScience%2FeasyDiffractionApp?ref=badge_shield

<!---Downloads--->

[70]: https://img.shields.io/github/downloads/easyScience/easyDiffractionApp/total.svg
[71]: https://github.com/easyScience/easyDiffractionApp/releases

<!---Code statistics--->

[80]: https://github.com/easyScience/easyDiffractionApp

File: easyDiffractionApp/Gui/Resources/Examples/Si3N4/samples/Si3N4_alpha.cif
data_Si3N4_alpha

_cell_length_a 7.75092882
_cell_length_b 7.75092882
_cell_length_c 5.61886556
_cell_angle_alpha 90.0
_cell_angle_beta 90.0
_cell_angle_gamma 120.0
_space_group_name_H-M_alt 'P 3 1 c'

loop_
_atom_site_label
_atom_site_type_symbol
_atom_site_occupancy
_atom_site_fract_x
_atom_site_fract_y
_atom_site_fract_z
_atom_site_adp_type
_atom_site_U_iso_or_equiv
Si1 Si 1.0 0.0819 0.5118 0.65958 Uiso 0.0018421
Si2 Si 1.0 0.25323 0.16763 0.4509 Uiso 0.003458
N1 N 1.0 0.65512 0.61058 0.43269 Uiso 0.00484863
N2 N 1.0 0.31514 0.31865 0.69801 Uiso 0.00501808
N3 N 1.0 0.33333333 0.66666667 0.60394 Uiso 0.00490371
N4 N 1.0 0.0 0.0 0.45292 Uiso 0.00487042

File: easyDiffractionApp/Gui/Resources/Examples/Si3N4/samples/Si3N4_beta.cif
data_Si3N4_beta

_cell_length_a 7.60375657
_cell_length_b 7.60375657
_cell_length_c 2.9066949
_cell_angle_alpha 90.0
_cell_angle_beta 90.0
_cell_angle_gamma 120.0
_space_group_name_H-M_alt 'P 63/m'

loop_
_atom_site_label
_atom_site_type_symbol
_atom_site_occupancy
_atom_site_fract_x
_atom_site_fract_y
_atom_site_fract_z
_atom_site_adp_type
_atom_site_U_iso_or_equiv
Si Si 1.0 0.17522 0.76977 0.25 Uiso 0.00301531
N1 N 1.0 0.33131 0.0312 0.25 Uiso 0.00660646
N2 N 1.0 0.33333333 0.66666667 0.25 Uiso 0.01067827
