Repository: EasyScience/EasyDiffractionApp

## [![CI Build][20]][21] [![Release][30]][31] [![Downloads][70]][71] [![Lines of code][82]][80] [![Total lines][81]][80] [![Files][83]][80] [![License][50]][51]
**easyDiffraction** is a scientific software for modelling and analysis of diffraction data. Currently, **easyDiffraction** covers classical 1D unpolarized neutron powder diffraction data collected at constant wavelength.

## What is easyDiffraction for?

**easyDiffraction** allows simulation of diffraction patterns based on a structural model and refinement of its parameters. For refinement, the program uses a number of fitting engines (minimizers).

**easyDiffraction** is similar to crystallographic programs like FullProf, Jana, GSAS, ShelX, etc. Unlike these programs **easyDiffraction** is based on _external_ crystallographic libraries such as [CrysPy](https://github.com/ikibalin/cryspy), [CrysFML](https://code.ill.fr/scientific-software/crysfml) and [GSAS-II](https://subversion.xray.aps.anl.gov/trac/pyGSAS). This allows **easyDiffraction** to cover different functionality aspects within a single, intuitive and user-friendly graphical interface. These libraries are included with the installation so there is no need to download and compile any additional components.

## Main features

**easyDiffraction** is open source (currently [GPL v3](https://raw.githubusercontent.com/easyScience/easyDiffractionApp/master/LICENSE.md)) and cross-platform, with support for Windows, macOS and Linux (Ubuntu).

The intuitive tabbed interface allows for a clear and defined data modelling and analysis workflow. There are also built-in step-by-step user guides and video tutorials for new users.

Current main features of **easyDiffraction**:

- Support for constant-wavelength 1D unpolarized neutron powder diffraction data.
- Structure refinement (yet unstable) using [CrysPy](https://github.com/ikibalin/cryspy), [CrysFML](https://code.ill.fr/scientific-software/crysfml) and [GSAS-II](https://subversion.xray.aps.anl.gov/trac/pyGSAS).
- Simulations of diffraction pattern using aforementioned libraries.
- Multiple minimization engines: [lmfit](https://lmfit.github.io/lmfit-py), [bumps](https://github.com/bumps/bumps) and [DFO-LS](https://github.com/numericalalgorithmsgroup/dfols).
- Crystal structure visualizer and builder.
- Diffraction pattern viewer, including Bragg peaks and difference curve.
- Live update of calculations on parameters change.
- Input files are in [CIF (Crystallographic Information File)](https://www.iucr.org/resources/cif) format.
- Interactive HTML and standard PDF report generation.
- Undo/redo for both parameter changes and fitting.

Planned improvements / new functionality for **easyDiffraction**:

- Improved refinement.
- Parameter constraints during refinement.
- Loading and simulation of Time-of-Flight data.
- Support for polarized neutron data.
- Magnetic structure refinement.
- Pair distribution function.
- X-ray data analysis.

### Downloading

Download the official **easyDiffraction installer v0.8.0-beta** for your operating system:

- [macOS 10.15, 64-bit](https://github.com/easyScience/easyDiffractionApp/releases/download/v0.8.0-beta/easyDiffraction_macOS_x86-64_v0.8.0.zip)
- [Windows 10, 32-bit](https://github.com/easyScience/easyDiffractionApp/releases/download/v0.8.0-beta/easyDiffraction_Windows_x86-32_v0.8.0.zip)
- [Ubuntu 20.04, 64-bit](https://github.com/easyScience/easyDiffractionApp/releases/download/v0.8.0-beta/easyDiffraction_Linux_x86-64_v0.8.0.zip)

## Get in touch

For general questions or comments, please contact us at [support@easydiffraction.org](mailto:support@easydiffraction.org).

For bug reports and feature requests, please use [Issue Tracker](https://github.com/easyScience/easyDiffractionApp/issues) instead.

<!---URLs--->
<!---https://naereen.github.io/badges/--->

<!---CI Build Status--->

[20]: https://img.shields.io/github/workflow/status/easyScience/easyDiffractionApp/build%20macOS,%20Linux,%20Windows/master
[21]: https://github.com/easyScience/easyDiffractionApp/actions?query=workflow%3A%22build+macOS%2C+Linux%2C+Windows%22

<!---Release--->

[30]: https://img.shields.io/github/release/easyScience/easyDiffractionApp.svg?include_prereleases
[31]: https://github.com/easyScience/easyDiffractionApp/releases

<!---License--->

[50]: https://img.shields.io/github/license/easyScience/easyDiffractionApp.svg
[51]: https://github.com/easyScience/easyDiffractionApp/blob/master/LICENSE.md

<!---LicenseScan--->

[60]: https://app.fossa.com/api/projects/git%2Bgithub.com%2FeasyScience%2FeasyDiffractionApp.svg?type=shield
[61]: https://app.fossa.com/projects/git%2Bgithub.com%2FeasyScience%2FeasyDiffractionApp?ref=badge_shield

<!---Downloads--->

[70]: https://img.shields.io/github/downloads/easyScience/easyDiffractionApp/total.svg
[71]: https://github.com/easyScience/easyDiffractionApp/releases

<!---Code statistics--->

[80]: https://github.com/easyScience/easyDiffractionApp

File: examples/PdTof1d/CeCuAl3/samples/CeCuAl.cif
data_CeCuAl3

_cell_length_a 4.25678
_cell_length_b 4.25678
_cell_length_c 10.63386
_cell_angle_alpha 90.0
_cell_angle_beta 90.0
_cell_angle_gamma 90.0
_space_group_name_H-M_alt 'I 4 m m'

loop_
_atom_site_label
_atom_site_type_symbol
_atom_site_occupancy
_atom_site_fract_x
_atom_site_fract_y
_atom_site_fract_z
_atom_site_adp_type
_atom_site_U_iso_or_equiv
Ce Ce 1.0 0.0 0.0 0.0 Uiso 0.00589
Cu1 Cu 0.925 0.0 0.0 0.63224 Uiso 0.0083
Al1 Al 0.075 0.0 0.0 0.63224 Uiso 0.0083
Cu2 Cu 0.044 0.0 0.0 0.40437 Uiso 0.0097
Al2 Al 0.956 0.0 0.0 0.40437 Uiso 0.0097
Al3 Al 0.986 0.0 0.5 0.24981 Uiso 0.00707
